Repository: Oliver102259/test

# NUS 311 MSE · 学习工作台

- 🖥️ 导师助手工作台：https://oliver102259.github.io/test/ （index.html，GitHub API 通道更新）
- 📚 文献精读报告库：https://oliver102259.github.io/test/各选题文献分析/README.html （维护手册；报告由文献分析流水线同步）

## 设计系统（2026-08-22 · Impeccable 翻新）

- 设计决策全档：`DESIGN.md`（颜色 token / 字体层级 / 间距 / 动效 / 无障碍承诺）
- 产品上下文：`PRODUCT.md`（用户 / 定位 / 原则）
- 方法：Impeccable 设计 Skill（audit → critique → shape → layout/typeset/colorize → polish），59 条确定性规则检测
- 关键决策：NUS 蓝(#003D7C)×活力橙(#EF7C00) 双主色；渐变仅用于 4 处克制场景（页签激活/进度条/章节条/页脚线）；正文对比度全部 ≥4.5:1；文献大表冻结首列；移动端页签胶囊化
- 检测基线：59 条发现 → 3 条（内容级，保留）

# 各选题文献分析 · 文献精读报告归档库

> 本目录存放**毕设 7 志愿课题**各篇文献的精读报告（Markdown + Word 双格式），按课题分类归档，
> 并同步推送至 GitHub（Oliver102259/test 仓库）。工作台「文献分析」专栏引用本库的 GitHub Pages 链接。

## 目录结构

```
各选题文献分析/
├── README.md                      ← 本说明（维护 SOP）
├── 00-共享综述/                    ← 跨课题基础文献（如 AEM 2023 电解质综述）
│   ├── 文献精读-AEM2023综述.md     ← Markdown 源（带 front-matter，Git 版本管理）
│   └── 文献精读-AEM2023综述.docx   ← Word 版（与 md 同名，最新版覆盖式更新）
├── 课题22-LLM-Agent热输运/
├── 课题23-卤化物SSE界面层计算/
├── 课题24-Li3PS4离子传导计算/
├── 课题39-聚合物凝胶电解质/
├── 课题47-MLIP相稳定性/
├── 课题50-卤化物SSE液相合成/
└── 课题70-普鲁士蓝钠电/
```

**命名规则**：报告文件统一为 `文献精读-<文献短名>.md/.docx`（如 `文献精读-AEM2023综述`）；
课题目录固定为 `课题NN-短名`；跨课题的通用综述放入 `00-共享综述/`。

## 报告链接（GitHub Pages，无设备本地限制）

每篇报告在 GitHub Pages 上有两个可用链接（Jekyll 自动构建）：

| 类型 | 链接格式 | 用途 |
|---|---|---|
| 📄 网页版 | `https://oliver102259.github.io/test/各选题文献分析/<课题>/文献精读-XXX.html` | 浏览器直接阅读（推荐，工作台引用此链接） |
| 📥 Word 下载 | `https://oliver102259.github.io/test/各选题文献分析/<课题>/文献精读-XXX.docx` | 下载 Word 文件 |
| 源文件 | 仓库内 `.md`（Git 提交历史 = 版本历史） | 溯源/对比 |

> 注：`.md` 在 Pages 上被 Jekyll 渲染为同名 `.html`，因此网页版链接后缀为 `.html`。

## 维护 SOP（三个场景）

### 场景一：新增文献报告（新报告 / 修改已有报告）

1. 精读完成后，把报告 Markdown 保存为 `D:\NUS311RA\文献精读-<文献短名>.md`（根目录，工作副本）。
2. 在 `D:\NUS311RA\文献分析流水线.sh` 的**课题映射表**中登记该文件名关键字 → 课题目录（若新课题）。
3. 运行流水线（含推送）：
   ```bash
   bash /mnt/d/NUS311RA/文献分析流水线.sh --push
   ```
   流水线自动完成：规范化 → 生成 front-matter（标题/日期/版本号自动递增）→ 转 Word → 按课题归档 → Git 推送。
   - 幂等：源未变化时自动跳过（增量）；`--force` 强制重转；不带 `--push` 只转换不推送。
4. （可选）验证 Pages 链接：`https://oliver102259.github.io/test/各选题文献分析/<课题>/文献精读-XXX.html`。

### 场景二：修改已有报告

1. 修改 `D:\NUS311RA\文献精读-<文献短名>.md`。
2. 重跑 `bash /mnt/d/NUS311RA/文献分析流水线.sh --push`——自动重转并递增版本号（V1.0→V1.1），覆盖同名 `.md/.docx`。
3. **工作台链接无需修改**（固定文件名 → 链接不变，内容自动更新）。

### 场景三：工作台「文献分析」专栏更新

1. **新增文献**：在专栏对应课题的表格中新增一行（文献英文名/中文名 + 报告链接）。
2. **链接变更**：直接改专栏中的链接；页面由 `bash /mnt/d/NUS311RA/推送工作台.sh` 推送（GitHub API 通道，与文献流水线的 Git 通道互不冲突）。

## 流水线脚本（doc-pipeline 思想实现）

`D:\NUS311RA\文献分析流水线.sh` 将 md-to-docx（转换）与 doc-pipeline（阶段化）方法论落地为八个阶段：

```
阶段0 环境检查 → 阶段1 扫描源报告 → 阶段2 课题映射 → 阶段3 增量判断(md5)
→ 阶段4 front-matter 版本管理 → 阶段5 规范化+转 docx → 阶段6 按课题归档
→ 阶段7 Git 同步推送 → 阶段8 汇总报告
```

- 转换器：`D:\NUS311RA\tools\md-to-docx-skill\`（pickle-an/md-to-docx-skill 中文增强版，已修复"标题编号被剥离"缺陷）
- 依赖：python-docx、git、`.github-token`（仅授权 Oliver102259/test 仓库，请勿外泄）
- 转换质量保障：Markdown 规范化（中文数字标题、表格修复等）+ docx 结构抽查（标题层级/表格/超链接）

## 同步通道说明

| 通道 | 用途 | 触发方式 |
|---|---|---|
| Git（`文献分析流水线.sh --push`） | 各选题文献分析/ 目录 | 每次新增/修改报告 |
| GitHub API（`推送工作台.sh`） | 工作台 index.html | 工作台内容更新 |

File: 各选题文献分析/课题88-RuMnO2电沉积（正式课题）/文献精读-88-POM-MOF稳定水氧化Science.md
---
title: 文献精读报告：Polyoxometalated metal-organic framework superstructure for stable water oxidation（多酸配位金属有机框架超结构用于稳定水氧化）
date: 2026-09-18
version: V1.1
audience: 毕设文献精读档案（NUS 311 MSE）
---

# 文献精读报告：Polyoxometalated metal-organic framework superstructure for stable water oxidation（多酸配位金属有机框架超结构用于稳定水氧化）

> **元信息**：Kaihang Yue†、Ruihu Lu†、Mingbin Gao†、Fei Song、Yao Dai、Chenfeng Xia、Bingbao Mei、Hongliang Dong、Ruijuan Qi、Daliang Zhang、Jiangwei Zhang、Ziyun Wang、Fuqiang Huang、**Bao Yu Xia**、**Ya Yan**（†共同一作）｜*Science* **2025**, **388**(6745), 430–436（2025-04-25 刊）｜DOI: 10.1126/science.ads1466（P7 可见）｜投稿 2024-07-31，修回 2024-12-03，接收 2025-03-12（P7）｜精读日期 2026-09-18
>
> **来源**：R0 事实全部取自本体 OCR PDF `/mnt/d/NUS311RA/FYP/正式课题/Science-3_OCR.pdf`（7 页，pypdf 可提全文）。页码锚点 P1–P7 为该 PDF 物理页序，与期刊页 430–436 顺次对应（P1 = 430，P7 = 436）。
>
> **证据分级**：**R0** = 原文事实（附页码）｜**R1** = 外部背景（另注出处）｜**R2** = 本人推断，非原文结论。
>
> ⚠️ **先读这一句定性**：**本文是碱性水氧化（AEMWE，1 M KOH）工作，不是酸性 OER**（P1、P3 图注）。本课题为**酸性** OER + Ru 稳定化，介质相反，故本文价值不在"可直接外推"，而在**"用可变价金属氧簇做电子转移载体、抑制活性位溶解"的问题框架与表征方法论**（R2）。

---

## 一、文献速览总结

本文报道**接枝型超结构 MOF@POM**：多酸（POM）与 MOF 自组装成超结构，经**原位电化学重构**转为单层 CoFe 羟基氧化物并**原位接枝于 POM 上**，用于碱性水氧化（P1、P2）。

**核心逻辑链（R0）**：

1. **结构设计**：Fe³⁺/Co²⁺ 先与 1,4-苯二甲酸自配位形成层状 CoFe-MOF；同过程中对称的 PW₉-Ni 分解为三缺位 Keggin 阴离子 [PW₉O₃₄]⁹⁻；随后 CoFe-MOF 借 **Ni–O 桥**与 PW₉ 重组为 MOF@POM（P1）。
2. **原位活化**：析氧电位下有机配体脱落，MOF 转为真正活性相 **M–OOH**（M = Co、Fe），而 PW₉ 骨架**被完整保留**（P4）。
3. **稳定机制**：**Ni 不是活性位**，而是"**弹性形变层**"缓冲重构应力；**POM 是电子转移载体**，抑制 CoFe 过氧化与溶解（P4–P6）。

**一句话结论（R0）**：POM 接枝把 Co₀.₅Fe₀.₅OOH 的热力学稳定电位上限从 **1.48 V vs RHE 提升至 1.80 V vs RHE**（P5），理论寿命由 **< 2000 h 延长至约 5000 h**（P6），与实验衰减行为吻合（P3、P6）。

---

## 二、课题关联分析（与"电沉积 MnO₂ 稳定 Ru 酸性 OER"的关联）

### 2.1 稳定化策略同构：可变价的第二金属中心做"电荷缓冲器"（R2，基于 R0 的 P4/P6）

本文**并非**用惰性壳层包覆保护 CoFe，而是引入**自身可变价的第二金属中心（POM 的 W，及桥梁 Ni）**，让其可逆吞吐氧化电荷。

- R0 依据：XANES 显示 Ni、W 价态升幅**明显小于** Co/Fe，且重构后 **Ni K-edge 移回初始位置**，即 Ni **不进入不可逆 Ni-OOH 态**（P4）；DFT 电荷差分密度显示电子由 Ni 转移至 Co₀.₅Fe₀.₅OOH，**降低 Fe、Co 电荷态**，**阻止其被过氧化**（P6）。
- **映射（R2）**：本课题用电沉积 MnO₂，Mn 恰是**天然多价态氧化还原中心**（Mn²⁺/Mn³⁺/Mn⁴⁺）。**可检验假设**：MnO₂ 的 Mn³⁺/Mn⁴⁺ 对能否像 POM 的 W 一样**接收 Ru 位点的多余氧化电荷**，把 Ru 钉在 Ru⁴⁺ 附近而不升至生成 RuO₄ 所需的高价态。

### 2.2 界面键合："Ni–O 桥"与"Ru–O–Mn 界面"

- R0 依据：p-PDF 与结构模型一致表明 POM 主要经**中间的 Ni 位点**附着 MOF——Ni 连接 MOF 金属节点层与 PW₉ 的 W–O 层，并由两个 Ni 间的 Ni–O 作用进一步稳定（P2），即一个**实验可测的异核 M–O–M 桥连结构**。
- **映射（R2）**：本课题核心即 **Ru–O–Mn 界面耦合**。本文给出了**已被验证的"以 M–O–M 桥连证明界面耦合"的表征组合**（PDF/p-PDF + 异核原子对距离拟合 + XAS 配位壳层演化），可直接照搬（见第五节）。
- **R1 外部证据（非本文内容，但极重要）**：Yan 等, *Nat. Commun.* **2026**, 17, 7657（DOI: 10.1038/s41467-026-74540-9）已把孤立 Ru 锚定在**耐酸 β-MnO₂ 边缘位**，命名 **"robust Ru–O–Mn motifs"**：DFT 给出 Ru 溶解能 **2.06 eV**（RuO₂(110) 仅 **1.67 eV**），质量活性为 RuO₂ 的 **223 倍**，S-number 提升**三个数量级**，PEMWE 中 **1 A cm⁻² 稳定超 1000 h**。**这既是最强先例支撑，也是最大的新颖性挤压点**（差异化见六.4）。

### 2.3 结构保护层："原位生成"优于"预先包覆"（R2）

- R0 依据：活性相**不是**预合成的，而是**析氧电位下原位生成**：原位拉曼显示有机组分特征峰（1611、1422、633、376 cm⁻¹）随电位升高减弱，**1.53 V vs RHE 时几乎消失**，同时出现羟基氧化物新峰（540–465 cm⁻¹）；纯 MOF 需在 1.63 V vs RHE 下约 5 min 才完成转变（P4）。
- **映射（R2）**：电沉积 MnO₂ 同样**电化学原位生成**。本文提示：**保护层最好与活性相在同一电位窗口内原位形成**，使界面是"焊"在一起的而非机械堆叠。**可检验假设**：在含 Mn²⁺ 与 Ru³⁺ 的混合浴中共沉积，能否在 OER 电位区间自发形成"Ru 核 + MnOₓ 壳/界面"的自适应结构？

### 2.4 介质差异带来的警示（R2，应写入 pre 的"局限"）

本文稳定机制**依赖碱性**（1 M KOH，P3 图注），而酸性下 Ru 失稳主导通道为 **RuO₄ 溶出**（R1），机理根本不同，**稳定化幅度不可外推**；本文"稳定"判据是**衰减速率**而非溶出速率（P3），酸性 Ru 体系须补 **ICP-MS 溶出 + S-number**；其 DFT 稳定窗口在 **pH 14** 下算得（P5），外推至 pH 0 须重算 Pourbaix 图，**数值不可直接引用**。

---

## 三、内容深度解读（含关键数据，R0 页码）

### 3.1 合成与结构（P1–P2）

- **双模板自组装**：PW₉-Ni 分解为三缺位 Keggin [PW₉O₃₄]⁹⁻，再与 CoFe-MOF 经 Ni–O 桥重组；AIMD 支持该组装过程（P1）。
- **形貌与厚度**：SEM 呈**花瓣状**，比纯 MOF 更均匀有序；AFM 单层厚度 **3.54 ± 0.18 nm**，纯 MOF 为 **1.73 ± 0.17 nm**，差值即 POM 接枝贡献（P1）。
- **晶体学**：球差 HRTEM + SAED 给出晶面间距 **0.63 nm**；XRD 确认 MIL-53 型 MOF 的 (200)、(001) 面（P1）。
- **超结构精修（关键）**：全谱同步辐射 PDF 拟合 **R² = 0.88**；三斜 *P*-1 (No. 1)；**a = 15.88, b = 24.86, c = 39.78 Å；α = 93.86°, β = 86.18°, γ = 96.98°；V = 15525.37 Å³**；**reduced χ² = 0.0587, R_w = 0.0598**（P2 图 1E）；O–W 对在峰 1–16 上重复出现，证明**长程有序**（P2）。
- **界面键合定位**：p-PDF 的 **Ni–Fe 距离**与模型高度吻合，据此判定 POM 主要**经 Ni 位点**附着 MOF（P2）。

### 3.2 碱性水氧化性能（P2–P3）

| 指标 | MOF@POM | 纯 MOF | CoFe-LDH | NiFe-LDH | 页码 |
|---|---|---|---|---|---|
| η @ 10 mA cm⁻² | **178 mV** | 203 mV | 250 mV | 220 mV | P2 |
| Tafel 斜率 (mV dec⁻¹) | **27.7** | 37.0 | 42.9 | 45.5 | P2 |
| TOF(Co+Fe) @ η=200 mV | **78×** 于纯 MOF | 1× | — | — | P2 |
| 质量活性 | **>7×** 于纯 MOF | 1× | — | — | P2 |

- **三电极**：100 mA cm⁻² 下 **1000 h 几乎无衰减**（P2）。
- **AEMWE**：25 °C 下 1 A cm⁻² 仅需 **1.83 V**（纯 MOF 1.97 V）（P2）；80 °C 下 2 A cm⁻² 需 **1.69 V**，能耗 **4.04 kWh Nm⁻³ H₂**，2.0 V 时 **>5.5 A cm⁻²**（P3）；**1.78 V 达 3 A cm⁻²，超过 DOE 面向 2035 的 AEM 指标（1.8 V @ 3 A cm⁻²）**（P1、P3）。
- **长时稳定性**：1 A cm⁻² 运行 2000 h 衰减率仅 **0.015 mV h⁻¹**（达 DOE 2025 指标），而纯 MOF 前 300 h 已达约 **1 mV h⁻¹** 并恶化至 **>4 mV h⁻¹**（P3）；25 °C、2 A cm⁻² 下**连续 5140 h，衰减率 0.02 mV h⁻¹**（P1、P3）；另在 3、5、10 A cm⁻² 下分别稳定 3000、500、200 h（P3）。
- **衰减模式判据（方法论亮点）**：≤5 A cm⁻² 为**线性衰减**（y = 0.0067x + 0.00752，R² ≈ 0.96），10 A cm⁻² 转为**指数衰减**（R² ≈ 0.99）；据此提出"**结构稳定者线性衰减、结构失稳者指数衰减**"的判别（P3）。
- **抗溶出**：**S-number** 最高，**活性-稳定性因子**比纯 MOF、CoFe-LDH、NiFe-LDH **高近一个数量级**（P3）。
- **TEA**：100 m² AEMWE、2 A cm⁻²、10 年寿命下 **LCOH = 2.324 US$ kg⁻¹ H₂**，低于欧盟 2030 目标 < 2.5（P4）。

### 3.3 结构演化与活性相归属（P4–P5）

- XRD：初始态 → MOF/氢氧化物混合态 → 最终 CoFe 羟基氧化物（P4）；AFM 层厚由 **3.54 ± 0.18 nm 降至 1.47 ± 0.20 nm**（P4）；XPS 出现 **M–OH** 新 O 1s 峰，Co、Fe 价态升高（P4）。
- **XAS 关键结论**：Co、Fe 价态随电位快速升高，配位环境由 **M–O → M–OH → M–OOH**；M–O 键长在 MOF 中 **> 2 Å**、在 M–OOH 中约 **1.9 Å**（P4）。**Ni 与 W 不同**：价态升幅小，重构后 **Ni K-edge 移回初始位置**，**不形成不可逆 Ni-OOH**（P4–P5）；重构后 M–M、M–O 键长变短并保持稳定，Ni 配位数全程一致，撤电位后几乎恢复初始值（P4–P5）。
- p-PDF 显示 **PW₉ 簇在 MOF@POM-act 中完整保留**；Ni–Ni 距离 9 Å 以内的峰归属单个 PW₉ 内 Ni 位点，**9.12 Å** 对应跨 POM 作用，最显著跨 POM 贡献在 **13 Å**（P4）。

### 3.4 理论计算：稳定机制的定量根源（P5–P6）

- 模型：单层 **Co₀.₅Fe₀.₅OOH 接枝于 POM**（CCDC-2421729）（P5）。
- **热力学溶解相图（pH 14）**：裸 Co₀.₅Fe₀.₅OOH 仅稳定至 **1.48 V vs RHE**，接枝 POM 后提至 **1.80 V vs RHE**（P5）。
- **溶解动力学**：取文献溶解能垒 **G_a ≈ 0.4 eV**，以 Arrhenius 关系表达降解时间（P5）；结论：传统 Co₀.₅Fe₀.₅OOH 在 2.0 V 下 Fe/Co 快速溶解，寿命**远小于 2000 h**，引入 POM 后**可工作约 5000 h**（P6）。
- **电荷机制**：电荷差分密度显示**电子由 Ni 转移至 Co₀.₅Fe₀.₅OOH**，**降低 Fe、Co 电荷态**，避免高电位下过氧化（P6）。作者并反向推论：**高过电位（低活性）迫使活性位在更高电位工作，本身即过氧化成因之一**——即"活性差会加速失稳"（P6）。
- **活性来源**：决速步为 **OOH 生成**；裸 Co₀.₅Fe₀.₅OOH 该步能变 **2.37 eV**（过电位 1.14 V），POM/Co₀.₅Fe₀.₅OOH 降至 **0.64 V**（P6）。

---

## 四、技术难点识别（R2 为主，括号内为 R0 依据）

1. **POM / MnO₂ 自身在酸性高电位下的稳定性**：本文全程 pH 14 且 PW₉ 保持完整（P4）。若把该思路迁至酸性体系，须先验证载体本身的电位/pH 稳定窗口。
2. **原位重构的"可控性"**：活性相**原位生成**，最终结构**由电解条件反向决定**（P4），离线表征会误导，**必须用工况谱学**（原位拉曼、原位 XAS）。
3. **"桥连金属"角色判定极难**：本文动用 p-PDF + 变电位 XANES/EXAFS + 配位数演化，才敢断言 **Ni 不是活性位而是弹性形变层**（P4–P5）；难点在"价态升幅小 ≠ 不参与反应"，最有力判据是**撤电位后 K-edge 复位**，须专门设计可逆性实验。
4. **稳定性归因未做控制变量剥离**：提升同时来自电子通道降低电荷态（P6）、热力学窗口拓宽（P5）、Ni 弹性缓冲（P4–P5）、形貌与导电性改善（P2）四条路径，本文**未逐一分离**（R2）——这正是本课题可做得更干净之处。
5. **寿命外推与溶出证据的短板**：5000 h 来自 Arrhenius 外推，关键输入 **G_a ≈ 0.4 eV 取自文献而非本体系实测**（P5），指数级敏感，宜视为**数量级估计**；且正文层面未见逐元素 ICP-MS 溶出速率曲线，对酸性 Ru 体系是必须补齐的一环（R2）。

---

## 五、可借鉴点（实验设计直接可用）

1. **证明界面耦合的表征组合拳（最高优先级）**：照搬 P2 思路——以同步辐射 **PDF + p-PDF** 给出**异核原子对距离**（本文为 Ni–Fe、Ni–W）。本课题应拟合 **Ru–Mn 原子对**，给出 Ru–O–Mn 键长与配位数；配套**变电位 XANES/EXAFS 追踪 Ru 价态与 Ru–O 配位壳层**（P4 的 M–O → M–OH → M–OOH 范式可套用为 Ru–O → Ru–OH → RuO₄ 前驱体）。
2. **"电荷缓冲层"设计原则**：本文 Ni 的关键特征是"**可变价、但不进入不可逆高价态**"（P4）。可把 MnOₓ 设计成同类角色，并**用撤电位后 XANES 是否复位**验证 Mn 的可逆性。
3. **衰减模式的诊断价值**：采用 P3 判据，在若干电流密度下采长时曲线，**检验衰减是线性还是指数**——**低成本、高信息量**，适合 FYP 时间尺度。
4. **S-number 与活性-稳定性因子作为量化指标**：本文以 S-number（基于电解质溶出）与活性-稳定性因子（溶出速率/O₂ 生成速率）定量比较（P3）；酸性 Ru 体系更应标配 **ICP-MS 溶出 + S-number**，以便与文献横向比较。
5. **原位拉曼界定"活性相何时生成"**：本文以有机峰消失 + 新峰（540–465 cm⁻¹）出现界定转变电位 1.53 V 与时间（纯 MOF 需 5 min）（P4）；可类比追踪 **MnO₂ 特征峰（约 500–750 cm⁻¹）随电位的演化**。
6. **"活性差会加速失稳"的设计含义**：由 P6 反向推论，高过电位迫使催化剂在高电位工作，本身加剧过氧化。故本课题目标不应只是"包住 Ru"，而要**同时降低过电位**，让 Ru 工作在更低电位，从源头减少 RuO₄ 生成——**此点应在 pre 中作为设计目标写明。**

---

## 六、延伸思考

1. **"电荷缓冲"机制在酸性下能否成立？** 本文核心是**降低活性金属电荷态以抑制过氧化**（P6），但酸性 Ru 失稳主导通道是 **RuO₄（高价 Ru）生成**（R1）。**关键问题（R2）**：MnO₂ 缓冲的是"电荷"还是"氧配位"？若 Ru 失稳由**晶格氧参与（LOM）**主导而非单纯电荷态，则单纯电荷缓冲可能不足——这指向本课题最值得做的对照实验：**抑制 LOM vs 降低电荷态，哪个在酸性下更有效？**
2. **"原位共生"与"预沉积 MnO₂"的路线之争（R2）**：本文稳定层与活性相**原位共生**（P4）；本课题若先沉积 MnO₂ 再负载 Ru，界面可能是"拼接"而非"共生"。**值得验证**：OER 工况下 Ru/MnO₂ 界面是否会**继续演化**（Mn 部分还原、Ru 部分嵌入），自我修复为更稳定的 Ru–O–Mn 构型？3. **Mn 的双重身份风险（R2）**：Mn 在酸性 OER 中**既是稳定剂也可能是溶出源**（MnO₂ 在酸中可歧化/还原为 Mn²⁺ 溶出）。本文 W 在 POM 中"升幅小且可复位"（P4）是理想态。**本课题必须回答**：MnO₂ 在酸性 OER 窗口内自身能撑多久？**若 MnO₂ 先溶出，"稳定 Ru"的叙事会在长时测试中崩塌**——必须前置验证的"生死线"实验。
4. **差异化落点（见 2.2）（R1/R2）**：因 Ru–O–Mn motifs 已有发表，本课题的差异应落在**"电沉积"工艺维度**——低温、免粘结剂、可直接生长于多孔基底，且**晶相与形貌由电位/电流密度/pH 连续可调**；故事应从"界面能否稳定"转向"**如何用电沉积参数定量调控 Ru–O–Mn 界面**"。
5. **对本组 pre 的启示（R2）**：本文叙事链"**活性相会溶解 → 引入可逆变价第二金属中心 → 原位谱学证明其在缓冲电荷 → 热力学/动力学计算量化寿命 → 工业级器件验证**"，即"**问题—机制—定量—器件**"四段式，可作本课题 pre 的逻辑骨架；并提示须尽早确定**定量指标**（η@10 mA cm⁻²、酸性 Tafel 斜率、ICP-MS 溶出速率、S-number、恒流稳定时长），机制归属则须以严格判据（**¹⁸O 标记 DEMS、质子反应级数、H/D 同位素效应**）区分 AEM 与 LOM（R1）。

---

*报告完 · 证据优先（R0/R1/R2 分级）*
